Repository: PeprahDavid/STEEL-PROJECT

File: FERRITE/CCT-TFS syyskuu Henry.csv (part 1 of 2)
Steel,C,Si,Mn,Cr,Mo,Ni,Al,Cu,ppmB,Pa,Rc,lnRc,Texp
GA01,0.13,0.27,0.22,0.08,0,0.06,0,0.22,0,1132.36,60,4.094344562,770
GA01,0.13,0.27,0.22,0.08,0,0.06,0,0.22,0,1132.36,8.5,2.140066163,805
GA01,0.13,0.27,0.22,0.08,0,0.06,0,0.22,0,1132.36,0.65,-0.430782916,825
GA01,0.13,0.27,0.21,0.08,0,0.06,0,0.22,0,1132.36,0.05,-2.995732274,840
GA01,0.13,0.27,0.21,0.08,0,0.06,0,0.22,0,1132.36,0.004,-5.521460918,855
GA02,0.19,0.5,1.29,0.09,0,0.07,0,0.25,0,1114.33,87.5,4.471638793,675
GA02,0.19,0.5,1.29,0.09,0,0.07,0,0.25,0,1114.33,12.5,2.525728644,725
GA02,0.19,0.5,1.29,0.09,0,0.07,0,0.25,0,1114.33,0.9,-0.105360516,760
GA02,0.19,0.5,1.29,0.09,0,0.07,0,0.25,0,1114.33,0.06,-2.813410717,790
GA03,0.2,0.64,1.27,0.12,0,0,0,0.21,0,1114.33,75,4.317488114,700
GA03,0.2,0.64,1.27,0.12,0,0,0,0.21,0,1114.33,10,2.302585093,750
GA03,0.2,0.64,1.27,0.12,0,0,0,0.21,0,1114.33,0.8,-0.223143551,770
GA03,0.2,0.64,1.27,0.12,0,0,0,0.21,0,1114.33,0.07,-2.659260037,780
GA04,0.23,0.57,1.53,0.06,0,0,0,0,0,1114.33,18.1,2.895911938,700
GA04,0.23,0.57,1.53,0.06,0,0,0,0,0,1114.33,1.05,0.048790164,740
GA04,0.23,0.57,1.53,0.06,0,0,0,0,0,1114.33,0.085,-2.465104022,760
GA05,0.23,0.51,1.88,0.03,0,0,0,0,0,1114.33,21.3,3.058707073,665
GA05,0.23,0.51,1.88,0.03,0,0,0,0,0,1114.33,1.15,0.139761942,720
GA05,0.23,0.51,1.88,0.03,0,0,0,0,0,1114.33,0.105,-2.253794929,730
GA05,0.23,0.51,1.88,0.03,0,0,0,0,0,1114.33,0.01,-4.605170186,740
GA06,0.42,0.4,2.28,0,0,0,0,0,0,1085.28,4.25,1.446918983,600
GA06,0.42,0.4,2.28,0,0,0,0,0,0,1085.28,1.35,0.300104592,635
GA06,0.42,0.4,2.28,0,0,0,0,0,0,1085.28,0.1,-2.302585093,670
GA06,0.42,0.4,2.28,0,0,0,0,0,0,1085.28,0.008,-4.828313737,690
GA07,0.44,0.31,0.59,0.18,0,0,0,0,0,1085.29,60,4.094344562,650
GA07,0.44,0.31,0.59,0.18,0,0,0,0,0,1085.29,8,2.079441542,690
GA07,0.44,0.31,0.59,0.18,0,0,0,0,0,1085.29,0.6,-0.510825624,710
GA07,0.44,0.31,0.59,0.18,0,0,0,0,0,1085.29,0.045,-3.101092789,725
GA07,0.44,0.31,0.59,0.18,0,0,0,0,0,1085.29,0.002,-6.214608098,750
Ga07,0.44,0.31,0.6,0.18,0,0,0,0,0,1234.61,35,3.555348061,630
Ga07,0.44,0.31,0.6,0.18,0,0,0,0,0,1234.61,10,2.302585093,670
Ga07,0.44,0.31,0.6,0.18,0,0,0,0,0,1234.61,0.6,-0.510825624,710
Ga07,0.44,0.31,0.6,0.18,0,0,0,0,0,1234.61,0.045,-3.101092789,725
Ga07,0.44,0.31,0.6,0.18,0,0,0,0,0,1234.61,0.002,-6.214608098,750
GA08,0.48,0.42,2.54,0,0,0,0,0,0,1076.1,4.88,1.58514522,575
GA08,0.48,0.42,2.54,0,0,0,0,0,0,1076.1,0.175,-1.742969305,630
GA08,0.48,0.42,2.54,0,0,0,0,0,0,1076.1,0.012,-4.422848629,650
GA09,0.35,0.3,0.68,1.3,0.08,0.25,0,0.23,0,1078.9,1.25,0.223143551,720
GA09,0.35,0.3,0.67,1.3,0.08,0.25,0,0.23,0,1078.9,0.05,-2.995732274,745
GA09,0.35,0.3,0.67,1.3,0.08,0.25,0,0.23,0,1078.9,0.005,-5.298317367,750
Ga09,0.35,0.3,0.7,1.3,0.08,0.25,0,0.23,0,1262.22,0.425,-0.85566611,710
Ga09,0.35,0.3,0.7,1.3,0.08,0.25,0,0.23,0,1262.22,0.06,-2.813410717,735
Ga09,0.35,0.3,0.7,1.3,0.08,0.25,0,0.23,0,1262.22,0.005,-5.298317367,745
GA10,0.44,0.3,0.83,1.24,0.07,0.28,0,0.22,0,1069.67,1,0,690
GA10,0.44,0.3,0.83,1.24,0.07,0.28,0,0.22,0,1069.67,0.06,-2.813410717,730
GA10,0.44,0.3,0.83,1.24,0.07,0.28,0,0.22,0,1069.67,0.004,-5.521460918,750
Ga10,0.44,0.3,0.85,1.24,0.06,0.28,0,0.22,0,1262.22,0.5,-0.693147181,690
Ga10,0.44,0.3,0.85,1.24,0.06,0.28,0,0.22,0,1262.22,0.06,-2.813410717,730
Ga10,0.44,0.3,0.85,1.24,0.06,0.28,0,0.22,0,1262.22,0.005,-5.298317367,740
GA11,0.18,0.28,0.49,0.88,0.47,0.16,0,0.2,0,1148.65,5.25,1.658228077,740
GA11,0.18,0.28,0.49,0.88,0.47,0.16,0,0.2,0,1148.65,0.6,-0.510825624,785
GA11,0.18,0.28,0.49,0.88,0.47,0.16,0,0.2,0,1148.65,0.035,-3.352407217,810
GA11,0.18,0.27,0.49,0.88,0.47,0.16,0,0.2,0,1148.65,0.003,-5.80914299,815
GA12,0.22,0.29,0.62,1.09,0.29,0.37,0,0.19,0,1106.87,6.5,1.871802177,700
GA12,0.22,0.29,0.62,1.09,0.29,0.37,0,0.19,0,1106.87,0.85,-0.162518929,745
GA12,0.22,0.29,0.61,1.09,0.29,0.37,0,0.19,0,1106.87,0.065,-2.733368009,765
GA12,0.22,0.29,0.61,1.09,0.29,0.37,0,0.19,0,1106.87,0.006,-5.11599581,770
Ga12,0.22,0.29,0.65,1.09,0.29,0.37,0,0.19,0,1268.68,1.3,0.262364264,700
Ga12,0.22,0.29,0.64,1.09,0.29,0.37,0,0.19,0,1268.68,0.08,-2.525728644,750
Ga12,0.22,0.29,0.64,1.09,0.29,0.37,0,0.19,0,1268.68,0.008,-4.828313737,755
GA13,0.23,0.55,0.69,1.09,0.51,0,0,0,0,1167.82,4.75,1.558144618,750
GA13,0.23,0.55,0.69,1.09,0.51,0,0,0,0,1167.82,0.8,-0.223143551,765
GA13,0.23,0.55,0.69,1.09,0.51,0,0,0,0,1167.82,0.06,-2.813410717,785
GA13,0.23,0.55,0.69,1.09,0.51,0,0,0,0,1167.82,0.005,-5.298317367,800
GA14,0.3,0.28,0.65,1.17,0.35,0.12,0,0.23,0,1083.61,2.38,0.867100488,700
GA14,0.3,0.28,0.65,1.17,0.35,0.12,0,0.23,0,1083.61,0.7,-0.356674944,725
GA14,0.3,0.28,0.65,1.17,0.35,0.12,0,0.23,0,1083.61,0.045,-3.101092789,750
GA14,0.3,0.28,0.65,1.17,0.35,0.12,0,0.23,0,1083.61,0.003,-5.80914299,770
Ga14,0.3,0.28,0.68,1.17,0.34,0.12,0,0.23,0,1268.68,0.4,-0.916290732,715
Ga14,0.3,0.28,0.67,1.17,0.34,0.12,0,0.23,0,1268.68,0.045,-3.101092789,750
Ga14,0.3,0.28,0.67,1.17,0.34,0.12,0,0.23,0,1268.68,0.004,-5.521460918,760
GA15,0.38,0.31,0.67,1.18,0.25,0.09,0,0.21,0,1083.61,2.13,0.75612198,690
GA15,0.38,0.31,0.67,1.18,0.25,0.09,0,0.21,0,1083.61,0.55,-0.597837001,720
GA15,0.38,0.31,0.67,1.18,0.25,0.09,0,0.21,0,1083.61,0.03,-3.506557897,745
GA15,0.38,0.31,0.67,1.18,0.25,0.09,0,0.21,0,1083.61,0.002,-6.214608098,755
Ga15,0.38,0.3,0.69,1.17,0.25,0.09,0,0.21,0,1268.68,0.475,-0.744440475,680
Ga15,0.38,0.3,0.69,1.17,0.25,0.09,0,0.21,0,1268.68,0.055,-2.900422094,720
Ga15,0.38,0.3,0.69,1.17,0.25,0.09,0,0.21,0,1268.68,0.004,-5.521460918,735
GA16,0.46,0.3,0.42,1.2,0.35,0.24,0,0.32,0,1083.61,0.117,-2.145581344,700
Ga16,0.46,0.3,0.45,1.2,0.34,0.24,0,0.32,0,1268.68,0.09,-2.407945609,680
GA17,0.5,0.45,0.85,1.26,0.42,0.12,0,0.21,0,1083.61,0.08,-2.525728644,680
GA17,0.5,0.45,0.85,1.26,0.42,0.12,0,0.21,0,1083.61,0.004,-5.521460918,720
Ga17,0.5,0.45,0.87,1.26,0.41,0.12,0,0.21,0,1268.68,0.04,-3.218875825,680
Ga17,0.5,0.45,0.87,1.26,0.41,0.12,0,0.21,0,1268.68,0.006,-5.11599581,705
GA18,0.3,0.29,0.31,1.65,0.53,2.25,0,0.25,0,1083.61,0.133,-2.017406151,695
GA18,0.3,0.29,0.31,1.65,0.53,2.25,0,0.25,0,1083.61,0.007,-4.96184513,710
Ga18,0.3,0.29,0.35,1.64,0.52,2.25,0,0.25,0,1268.68,0.007,-4.96184513,710
GA20,0.17,0.3,0.71,0.09,0.49,0.51,0,0.18,0,1139.37,31.3,3.443618098,735
GA20,0.17,0.3,0.71,0.09,0.49,0.51,0,0.18,0,1139.37,9.5,2.251291799,765
GA20,0.17,0.3,0.71,0.09,0.49,0.51,0,0.18,0,1139.37,0.7,-0.356674944,790
GA20,0.17,0.3,0.71,0.09,0.49,0.51,0,0.18,0,1139.37,0.065,-2.733368009,795
GA20,0.17,0.3,0.7,0.09,0.49,0.51,0,0.18,0,1139.37,0.006,-5.11599581,800
GA21,0.3,0.38,0.54,0.08,0,3.26,0,0,0,1083.61,28.8,3.360375387,645
GA21,0.3,0.38,0.54,0.08,0,3.26,0,0,0,1083.61,9.5,2.251291799,665
GA21,0.3,0.38,0.54,0.08,0,3.26,0,0,0,1083.61,0.9,-0.105360516,670
GA21,0.3,0.38,0.54,0.08,0,3.26,0,0,0,1083.61,0.085,-2.465104022,675
GA21,0.3,0.38,0.54,0.08,0,3.26,0,0,0,1083.61,0.008,-4.828313737,680
GA22,0.38,1.43,1.43,0.28,0,0,0,0,0,1085.28,9,2.197224577,700
GA22,0.38,1.43,1.43,0.28,0,0,0,0,0,1085.28,0.6,-0.510825624,730
GA22,0.38,1.43,1.43,0.28,0,0,0,0,0,1085.28,0.05,-2.995732274,740
Ga22,0.38,1.43,1.43,0.28,0,0,0,0,0,1248.84,0.8,-0.223143551,710
Ga22,0.38,1.43,1.43,0.28,0,0,0,0,0,1248.84,0.065,-2.733368009,725
GA23,0.73,2.22,0.92,0.13,0,0.09,0,0.18,0,1078.96,6.75,1.909542505,645
GA23,0.73,2.22,0.92,0.13,0,0.09,0,0.18,0,1078.96,1,0,680
GA23,0.73,2.22,0.92,0.13,0,0.09,0,0.18,0,1078.96,0.07,-2.659260037,710
GA23,0.73,2.22,0.92,0.13,0,0.09,0,0.18,0,1078.96,0.006,-5.11599581,725
GA24,0.76,0.33,0.27,0.14,0,0.07,0,0.2,0,1092.92,90,4.49980967,635
GA24,0.76,0.33,0.27,0.14,0,0.07,0,0.2,0,1092.92,14,2.63905733,675
GA24,0.76,0.33,0.27,0.14,0,0.07,0,0.2,0,1092.92,1.3,0.262364264,685
GA24,0.76,0.33,0.27,0.14,0,0.07,0,0.2,0,1092.92,0.11,-2.207274913,705
GA24,0.76,0.33,0.26,0.14,0,0.07,0,0.2,0,1092.92,0.01,-4.605170186,715
GA27,0.19,0.44,1.19,0.31,0.35,0.9,0,1.19,0,1097.35,4.59,1.523880024,656
GA27,0.19,0.44,1.19,0.31,0.35,0.9,0,1.19,0,1097.35,0.636,-0.452556716,699
GA27,0.19,0.44,1.19,0.31,0.35,0.9,0,1.19,0,1097.35,0.016,-4.135166557,730
Ga27,0.19,0.43,1.21,0.31,0.35,0.9,0,1.19,0,1262.22,1.344,0.295650242,669
Ga27,0.19,0.43,1.21,0.31,0.35,0.9,0,1.19,0,1262.22,0.206,-1.57987911,707
Ga27,0.19,0.43,1.21,0.31,0.35,0.9,0,1.19,0,1262.22,0.02,-3.912023005,731
GB01,0.15,0.24,0.06,0.07,0,0,0,0.17,0,1139.53,150,5.010635294,720
GB01,0.15,0.24,0.06,0.07,0,0,0,0.17,0,1139.53,8.5,2.140066163,785
GB01,0.15,0.24,0.06,0.07,0,0,0,0.17,0,1139.53,0.6,-0.510825624,810
GB01,0.15,0.24,0.04,0.07,0,0,0,0.17,0,1139.53,0.045,-3.101092789,825
GB01,0.15,0.24,0.03,0.07,0,0,0,0.17,0,1139.53,0.004,-5.521460918,835
Gb01,0.15,0.24,0.14,0.07,0,0,0,0.17,0,1280.57,155,5.043425117,715
Gb01,0.15,0.24,0.14,0.07,0,0,0,0.17,0,1280.57,9,2.197224577,780
Gb01,0.15,0.24,0.14,0.07,0,0,0,0.17,0,1280.57,0.7,-0.356674944,800
Gb01,0.15,0.24,0.13,0.07,0,0,0,0.17,0,1280.57,0.055,-2.900422094,815
Gb01,0.15,0.24,0.13,0.07,0,0,0,0.17,0,1280.57,0.004,-5.521460918,830
GB02,0.3,0.38,0.13,0.14,0,0,0,0.27,0,1073.35,23.8,3.169685581,735
GB02,0.3,0.38,0.13,0.14,0,0,0,0.27,0,1073.35,7,1.945910149,760
GB02,0.3,0.38,0.13,0.14,0,0,0,0.27,0,1073.35,0.6,-0.510825624,770
GB02,0.3,0.38,0.13,0.14,0,0,0,0.27,0,1073.35,0.045,-3.101092789,785
GB02,0.3,0.38,0.12,0.14,0,0,0,0.27,0,1073.35,0.004,-5.521460918,795
Gb02,0.3,0.38,0.16,0.14,0,0,0,0.27,0,1185.15,57.5,4.051784948,700
Gb02,0.3,0.38,0.16,0.14,0,0,0,0.27,0,1185.15,19,2.944438979,740
Gb02,0.3,0.38,0.15,0.14,0,0,0,0.27,0,1185.15,1.6,0.470003629,770
Gb02,0.3,0.38,0.13,0.14,0,0,0,0.27,0,1185.15,0.145,-1.931021537,785
Gb02,0.3,0.38,0.12,0.14,0,0,0,0.27,0,1185.15,0.014,-4.268697949,795
GB03,0.46,0.42,0.19,0.15,0,0,0,0.27,0,1073.35,37.5,3.624340933,680
GB03,0.46,0.42,0.19,0.15,0,0,0,0.27,0,1073.35,12.5,2.525728644,705
GB03,0.46,0.42,0.19,0.15,0,0,0,0.27,0,1073.35,1.1,0.09531018,720
GB03,0.46,0.42,0.19,0.15,0,0,0,0.27,0,1073.35,0.1,-2.302585093,730
GB03,0.46,0.42,0.18,0.15,0,0,0,0.27,0,1073.35,0.01,-4.605170186,735
Gb03,0.46,0.41,0.21,0.15,0,0,0,0.27,0,1185.15,63.8,4.15575319,675
Gb03,0.46,0.41,0.21,0.15,0,0,0,0.27,0,1185.15,23,3.135494216,700
Gb03,0.46,0.41,0.2,0.15,0,0,0,0.27,0,1185.15,2.15,0.765467842,715
Gb03,0.46,0.41,0.19,0.15,0,0,0,0.27,0,1185.15,0.205,-1.5847453,725
Gb03,0.46,0.41,0.19,0.15,0,0,0,0.27,0,1185.15,0.02,-3.912023005,730
GB04,0.16,0.24,1.19,1.07,0,0.13,0,0.25,0,1102.22,16,2.772588722,680
GB04,0.16,0.24,1.19,1.07,0,0.13,0,0.25,0,1102.22,1,0,740
GB04,0.16,0.24,1.19,1.07,0,0.13,0,0.25,0,1102.22,0.09,-2.407945609,750
GB04,0.16,0.24,1.19,1.07,0,0.13,0,0.25,0,1102.22,0.009,-4.710530702,755
Gb04,0.16,0.24,1.21,1.07,0,0.13,0,0.25,0,1268.68,4.67,1.541159072,700
Gb04,0.16,0.24,1.21,1.07,0,0.13,0,0.25,0,1268.68,1,0,740
Gb04,0.16,0.24,1.21,1.07,0,0.13,0,0.25,0,1268.68,0.09,-2.407945609,750
Gb04,0.16,0.24,1.21,1.07,0,0.13,0,0.25,0,1268.68,0.009,-4.710530702,755
GB05,0.33,0.29,1.34,1.16,0,0.13,0,0.28,0,1073.35,2.58,0.947789399,675
GB05,0.33,0.29,1.34,1.16,0,0.13,0,0.28,0,1073.35,0.12,-2.120263536,710
GB05,0.33,0.29,1.34,1.16,0,0.13,0,0.28,0,1073.35,0.011,-4.509860006,725
Gb05,0.33,0.29,1.34,1.15,0,0.13,0,0.28,0,1185.15,1.25,0.223143551,680
Gb05,0.33,0.29,1.34,1.15,0,0.13,0,0.28,0,1185.15,0.22,-1.514127733,710
Gb05,0.33,0.29,1.34,1.15,0,0.13,0,0.28,0,1185.15,0.021,-3.863232841,725
GB06,0.53,0.31,1.35,1.19,0,0.13,0,0.28,0,1073.35,0.155,-1.864330162,675
GB06,0.53,0.31,1.35,1.19,0,0.13,0,0.28,0,1073.35,0.014,-4.268697949,690
Gb06,0.53,0.31,1.35,1.19,0,0.13,0,0.28,0,1185.15,0.26,-1.347073648,670
Gb06,0.53,0.31,1.35,1.19,0,0.13,0,0.28,0,1185.15,0.025,-3.688879454,685
GB07,0.13,0.32,0.4,1.58,0.06,1.73,0,0.24,0,1102.22,6,1.791759469,700
GB07,0.13,0.32,0.4,1.58,0.06,1.73,0,0.24,0,1102.22,0.95,-0.051293294,725
GB07,0.13,0.32,0.4,1.58,0.06,1.73,0,0.24,0,1102.22,0.085,-2.465104022,735
GB07,0.13,0.32,0.39,1.58,0.06,1.73,0,0.24,0,1102.22,0.007,-4.96184513,750
Gb07,0.13,0.32,0.44,1.58,0.06,1.73,0,0.24,0,1268.68,1.2,0.182321557,700
Gb07,0.13,0.32,0.44,1.58,0.06,1.73,0,0.24,0,1268.68,0.09,-2.407945609,730
Gb07,0.13,0.32,0.44,1.58,0.06,1.73,0,0.24,0,1268.68,0.007,-4.96184513,750
GB08,0.32,0.38,0.51,1.72,0.09,1.68,0,0.27,0,1073.35,0.217,-1.527857925,700
GB08,0.32,0.38,0.51,1.72,0.09,1.68,0,0.27,0,1073.35,0.011,-4.509860006,725
Gb08,0.32,0.38,0.51,1.72,0.09,1.68,0,0.27,0,1185.15,0.392,-0.936493439,695
Gb08,0.32,0.38,0.51,1.71,0.09,1.68,0,0.27,0,1185.15,0.021,-3.863232841,725
GB09,0.5,0.39,0.53,1.76,0.09,1.62,0,0.26,0,1073.35,0.038,-3.270169119,680
GB09,0.5,0.39,0.53,1.76,0.09,1.62,0,0.26,0,1073.35,0.015,-4.199705078,685
Gb09,0.5,0.39,0.55,1.76,0.09,1.62,0,0.26,0,1185.15,0.025,-3.688879454,680
GB10,0.16,0.33,0.43,2.1,0.03,2.25,0,0,0,1102.22,0.575,-0.553385238,675
GB10,0.16,0.33,0.43,2.1,0.03,2.25,0,0,0,1102.22,0.095,-2.353878387,695
GB10,0.16,0.33,0.42,2.1,0.03,2.25,0,0,0,1102.22,0.008,-4.828313737,715
Gb10,0.16,0.33,0.46,2.1,0.03,2.25,0.03,0,0,1268.68,0.183,-1.698269126,680
Gb10,0.16,0.33,0.46,2.1,0.03,2.25,0.03,0,0,1268.68,0.1,-2.302585093,690
Gb10,0.16,0.33,0.46,2.1,0.03,2.25,0.03,0,0,1268.68,0.008,-4.828313737,710
GB11,0.34,0.37,0.46,2.23,0.04,2.14,0.03,0,0,1073.35,0.135,-2.002480501,695
GB11,0.34,0.37,0.46,2.23,0.04,2.14,0,0,0,1073.35,0.018,-4.017383521,720
Gb11,0.34,0.37,0.48,2.23,0.04,2.14,0,0,0,1185.15,0.042,-3.170085661,680
GB13,0.13,0.29,0.4,0.85,0.05,4.15,0,0.2,0,1111.19,4.38,1.477048724,650
GB13,0.13,0.29,0.4,0.85,0.05,4.15,0,0.2,0,1111.19,0.135,-2.002480501,690
GB13,0.13,0.29,0.39,0.85,0.05,4.15,0,0.2,0,1111.19,0.012,-4.422848629,705
Gb13,0.13,0.29,0.44,0.85,0.05,4.15,0,0.2,0,1280.57,0.165,-1.801809805,660
Gb13,0.13,0.29,0.44,0.85,0.05,4.15,0,0.2,0,1280.57,0.015,-4.199705078,680
GB14,0.25,0.3,0.42,0.87,0.06,3.97,0,0.2,0,1073.35,0.21,-1.560647748,620
GB14,0.25,0.3,0.42,0.87,0.06,3.97,0,0.2,0,1073.35,0.016,-4.135166557,675
Gb14,0.25,0.3,0.45,0.87,0.06,3.97,0,0.2,0,1185.15,0.029,-3.540459449,640
GB15,0.53,0.3,0.45,0.9,0.06,3.85,0,0.19,0,1073.35,0.021,-3.863232841,620
GB16,0.22,0.35,0.65,0.63,0.57,0.17,0.04,0.21,0,1130.09,15,2.708050201,720
GB16,0.22,0.35,0.65,0.63,0.57,0.17,0.04,0.21,0,1130.09,1,0,770
GB16,0.22,0.35,0.65,0.63,0.57,0.17,0.04,0.21,0,1130.09,0.075,-2.590267165,795
GB16,0.22,0.35,0.65,0.63,0.57,0.17,0.04,0.21,0,1130.09,0.007,-4.96184513,800
Gb16,0.22,0.35,0.69,0.63,0.56,0.17,0.04,0.21,0,1280.57,1.05,0.048790164,765
Gb16,0.22,0.35,0.68,0.63,0.56,0.17,0.04,0.21,0,1280.57,0.08,-2.525728644,790
Gb16,0.22,0.35,0.69,0.63,0.56,0.17,0.04,0.21,0,1280.57,0.007,-4.96184513,800
GB17,0.28,0.38,0.69,0.65,0.64,0.17,0.04,0.22,0,1073.35,0.85,-0.162518929,745
GB17,0.28,0.38,0.69,0.65,0.64,0.17,0.04,0.22,0,1073.35,0.055,-2.900422094,775
GB17,0.28,0.38,0.68,0.65,0.63,0.17,0.04,0.22,0,1073.35,0.004,-5.521460918,790
Gb17,0.28,0.37,0.69,0.65,0.63,0.17,0.04,0.22,0,1185.15,2.05,0.717839793,725
Gb17,0.28,0.37,0.69,0.65,0.63,0.17,0.04,0.22,0,1185.15,0.16,-1.832581464,770
Gb17,0.28,0.37,0.68,0.65,0.63,0.17,0.04,0.22,0,1185.15,0.015,-4.199705078,785
GB18,0.57,0.44,0.75,0.69,0.81,0.16,0.04,0.22,0,1073.35,0.075,-2.590267165,680
GB18,0.57,0.44,0.75,0.69,0.44,0.16,0.04,0.22,0,1073.35,0.011,-4.509860006,720
Gb18,0.57,0.44,0.75,0.69,0.81,0.16,0.04,0.22,0,1185.15,0.133,-2.017406151,665
Gb18,0.57,0.44,0.75,0.69,0.8,0.16,0.04,0.22,0,1185.15,0.022,-3.816712826,710
GB19,0.2,0.17,0.53,0.53,0.6,1.81,0,0,0,1111.19,1.45,0.371563556,680
GB19,0.2,0.17,0.53,0.53,0.6,1.81,0,0,0,1111.19,0.105,-2.253794929,720
GB19,0.2,0.17,0.53,0.53,0.6,1.81,0,0,0,1111.19,0.009,-4.710530702,740
Gb19,0.2,0.17,0.57,0.52,0.6,1.81,0,0,0,1280.57,0.145,-1.931021537,680
Gb19,0.2,0.17,0.57,0.52,0.6,1.81,0,0,0,1280.57,0.011,-4.509860006,720
GB20,0.28,0.18,0.57,0.54,0.69,1.79,0,0,0,1073.35,0.15,-1.897119985,680
GB20,0.28,0.18,0.57,0.54,0.69,1.79,0,0,0,1073.35,0.009,-4.710530702,740
Gb20,0.28,0.18,0.57,0.54,0.69,1.79,0,0,0,1185.15,0.13,-2.040220829,670
Gb20,0.28,0.18,0.57,0.54,0.69,1.79,0,0,0,1185.15,0.021,-3.863232841,725
GB22,0.23,0.36,0.46,0.14,0.7,0.06,0.04,0.1,0,1120.64,2.75,1.011600912,755
GB22,0.23,0.36,0.46,0.14,0.7,0.06,0.04,0.1,0,1120.64,0.85,-0.162518929,780
GB22,0.23,0.36,0.46,0.14,0.7,0.06,0.04,0.1,0,1120.64,0.05,-2.995732274,815
GB22,0.23,0.36,0.46,0.14,0.7,0.06,0.04,0.1,0,1120.64,0.004,-5.521460918,825
Gb22,0.23,0.36,0.51,0.14,0.69,0.06,0.04,0.1,0,1280.57,1.83,0.604315967,755
Gb22,0.23,0.36,0.51,0.14,0.69,0.06,0.04,0.1,0,1280.57,0.9,-0.105360516,775
Gb22,0.23,0.36,0.51,0.14,0.69,0.06,0.04,0.1,0,1280.57,0.055,-2.900422094,810
Gb22,0.23,0.36,0.51,0.14,0.69,0.06,0.04,0.1,0,1280.57,0.004,-5.521460918,825
GB23,0.31,0.4,0.52,0.14,0.79,0.06,0.04,0.1,0,1073.35,2,0.693147181,750
GB23,0.31,0.4,0.52,0.14,0.79,0.06,0.04,0.1,0,1073.35,0.65,-0.430782916,765
GB23,0.31,0.4,0.52,0.14,0.79,0.06,0.04,0.1,0,1073.35,0.035,-3.352407217,795
GB23,0.31,0.4,0.52,0.14,0.79,0.06,0.04,0.1,0,1073.35,0.003,-5.80914299,800
Gb23,0.31,0.4,0.53,0.14,0.79,0.06,0.04,0.1,0,1185.15,4.88,1.58514522,735
Gb23,0.31,0.4,0.53,0.14,0.79,0.06,0.04,0.1,0,1185.15,1.75,0.559615788,755
Gb23,0.31,0.4,0.52,0.14,0.79,0.06,0.04,0.1,0,1185.15,0.14,-1.966112856,790
Gb23,0.31,0.4,0.52,0.14,0.78,0.06,0.04,0.1,0,1185.15,0.013,-4.342805922,800
GB24,0.58,0.45,0.59,0.15,0.98,0.05,0.04,0.1,0,1073.35,0.375,-0.980829253,680
GB24,0.58,0.45,0.59,0.15,0.98,0.05,0.04,0.1,0,1073.35,0.13,-2.040220829,700
GB24,0.58,0.45,0.59,0.15,0.42,0.05,0.04,0.1,0,1073.35,0.011,-4.509860006,720
Gb24,0.58,0.45,0.59,0.15,0.97,0.05,0.04,0.1,0,1185.15,0.23,-1.46967597,700
Gb24,0.58,0.45,0.59,0.15,0.42,0.05,0.04,0.1,0,1185.15,0.021,-3.863232841,720
GB25,0.37,0.22,0.57,0,0,0.06,0,0.16,0,1127.21,37.5,3.624340933,660
GB25,0.37,0.22,0.57,0,0,0.06,0,0.16,0,1127.21,13,2.564949357,680
GB25,0.37,0.22,0.57,0,0,0.06,0,0.16,0,1127.21,0.95,-0.051293294,715
GB25,0.37,0.22,0.57,0,0,0.06,0,0.16,0,1127.21,0.07,-2.659260037,740
Gb25,0.37,0.22,0.62,0,0,0.06,0,0.16,0,1336.58,42.5,3.749504076,640
Gb25,0.37,0.22,0.62,0,0,0.06,0,0.16,0,1336.58,15,2.708050201,660
Gb25,0.37,0.22,0.62,0,0,0.06,0,0.16,0,1336.58,1.1,0.09531018,700
Gb25,0.37,0.22,0.62,0,0,0.06,0,0.16,0,1336.58,0.09,-2.407945609,720
GB26,0.21,0.35,1.35,0.06,0.72,0.06,0.03,0.11,0,1139.53,1.4,0.336472237,720
GB26,0.21,0.35,1.35,0.06,0.72,0.06,0.03,0.11,0,1139.53,0.105,-2.253794929,755
GB26,0.21,0.35,1.35,0.06,0.72,0.06,0.03,0.11,0,1139.53,0.009,-4.710530702,770
GB27,0.17,0.59,1.51,0,0,0,0,0,0,1114.33,105,4.65396035,660
GB27,0.17,0.59,1.51,0,0,0,0,0,0,1114.33,15.5,2.740840024,715
GB27,0.17,0.59,1.51,0,0,0,0,0,0,1114.33,1.15,0.139761942,755
GB27,0.17,0.59,1.51,0,0,0,0,0,0,1114.33,0.085,-2.465104022,785
Gb27,0.17,0.58,1.51,0,0,0,0.06,0,0,1409.07,9,2.197224577,690
Gb27,0.17,0.58,1.51,0,0,0,0.06,0,0,1409.07,1.4,0.336472237,730
Gb27,0.17,0.58,1.51,0,0,0,0.06,0,0,1409.07,0.313,-1.161552088,745
GB28,0.55,0.43,1.03,0.11,0,0.08,0,0.13,0,1074.3,37.5,3.624340933,620
GB28,0.55,0.43,1.03,0.11,0,0.08,0,0.13,0,1074.3,12,2.48490665,650
GB28,0.55,0.43,1.03,0.11,0,0.08,0,0.13,0,1074.3,0.75,-0.287682072,695
GB28,0.55,0.43,1.03,0.11,0,0.08,0,0.13,0,1074.3,0.055,-2.900422094,715
GB29,0.56,0.41,1.76,0.22,0,0.08,0,0.12,0,1130.1,1.3,0.262364264,640
GB29,0.56,0.41,1.76,0.22,0,0.08,0,0.12,0,1130.1,0.235,-1.448169765,665
GB29,0.56,0.41,1.76,0.22,0,0.08,0,0.12,0,1130.1,0.023,-3.772261063,675
GB31,0.06,0.5,0.86,0.04,0,0,0.03,0.04,0,1409.07,13,2.564949357,800
GB31,0.06,0.5,0.86,0.04,0,0,0.03,0.04,0,1409.07,1.15,0.139761942,815
GB32,0.14,0.24,0.34,0.08,0,0.08,0,0.21,0,1409.07,125,4.828313737,680
GB32,0.14,0.24,0.34,0.08,0,0.08,0,0.21,0,1409.07,18.5,2.917770732,745
GB32,0.14,0.24,0.33,0.08,0,0.08,0,0.21,0,1409.07,1.35,0.300104592,795
GB33,0.16,0.31,0.45,0.07,0,0.06,0.03,0.09,0,1409.07,135,4.905274778,660
GB33,0.16,0.31,0.45,0.07,0,0.06,0.03,0.09,0,1409.07,21.5,3.068052935,715
GB33,0.16,0.31,0.45,0.07,0,0.06,0.03,0.09,0,1409.07,1.6,0.470003629,770
B003,0.06,0,0.51,0,0,0,0,0,0,1159.36,16.6,2.809402695,820
B003,0.06,0,0.51,0,0,0,0,0,0,1159.36,1.66,0.506817602,832
B003,0.06,0,0.51,0,0,0,0,0,0,1159.36,0.166,-1.795767491,840
B003,0.06,0,0.5,0,0,0,0,0,0,1159.36,0.016,-4.135166557,845
B004,0.1,0,0.43,0,0,0,0,0,0,1159.36,16.6,2.809402695,817
B004,0.1,0,0.43,0,0,0,0,0,0,1159.36,1.66,0.506817602,827
B004,0.1,0,0.43,0,0,0,0,0,0,1159.36,0.166,-1.795767491,837
B004,0.1,0,0.42,0,0,0,0,0,0,1159.36,0.016,-4.135166557,843
B005,0.1,0,0.65,0,0,0,0,0,0,1150.37,16.6,2.809402695,808
B005,0.1,0,0.65,0,0,0,0,0,0,1150.37,1.66,0.506817602,820
B005,0.1,0,0.65,0,0,0,0,0,0,1150.37,0.166,-1.795767491,829
B005,0.1,0,0.64,0,0,0,0,0,0,1150.37,0.016,-4.135166557,838
B006,0.13,0,0.69,0,0,0,0,0,0,1150.37,16.6,2.809402695,803
B006,0.13,0,0.69,0,0,0,0,0,0,1150.37,1.66,0.506817602,820
B006,0.13,0,0.69,0,0,0,0,0,0,1150.37,0.166,-1.795767491,832
B006,0.13,0,0.69,0,0,0,0,0,0,1150.37,0.016,-4.135166557,843
B007,0.16,0,0.95,0,0,0,0,0,0,1114.33,16.6,2.809402695,760
B007,0.16,0,0.95,0,0,0,0,0,0,1114.33,1.66,0.506817602,780
B007,0.16,0,0.95,0,0,0,0,0,0,1114.33,0.166,-1.795767491,797
B007,0.16,0,0.94,0,0,0,0,0,0,1114.33,0.016,-4.135166557,810
B008,0.18,0.23,0.21,0,0,0,0,0,0,1114.33,16.6,2.809402695,787
B008,0.18,0.23,0.21,0,0,0,0,0,0,1114.33,1.66,0.506817602,810
B008,0.18,0.23,0.2,0,0,0,0,0,0,1114.33,0.166,-1.795767491,820
B008,0.18,0.23,0.2,0,0,0,0,0,0,1114.33,0.016,-4.135166557,830
B009,0.25,0.26,0.66,0,0,0,0,0,0,1096.26,16.6,2.809402695,728
B009,0.25,0.26,0.66,0,0,0,0,0,0,1096.26,1.66,0.506817602,759
B009,0.25,0.26,0.66,0,0,0,0,0,0,1096.26,0.166,-1.795767491,776
B009,0.25,0.26,0.66,0,0,0,0,0,0,1096.26,0.016,-4.135166557,790
B010,0.3,0.27,0.69,0,0,0,0,0,0,1096.26,16.6,2.809402695,713
B010,0.3,0.27,0.69,0,0,0,0,0,0,1096.26,1.66,0.506817602,741
B010,0.3,0.27,0.69,0,0,0,0,0,0,1096.26,0.166,-1.795767491,755
B010,0.3,0.27,0.69,0,0,0,0,0,0,1096.26,0.016,-4.135166557,759
B011,0.38,0.28,0.72,0,0,0,0,0,0,1078.17,16.6,2.809402695,675
B011,0.38,0.28,0.72,0,0,0,0,0,0,1078.17,1.66,0.506817602,715
B011,0.38,0.28,0.72,0,0,0,0,0,0,1078.17,0.166,-1.795767491,735
B011,0.38,0.28,0.72,0,0,0,0,0,0,1078.17,0.016,-4.135166557,750
B012,0.4,0.28,0.72,0,0,0,0,0,0,1069.11,1.66,0.506817602,710
B012,0.4,0.28,0.72,0,0,0,0,0,0,1069.11,0.166,-1.795767491,735
B012,0.4,0.28,0.72,0,0,0,0,0,0,1069.11,0.016,-4.135166557,750
B013,0.44,0.41,0.77,0,0,0,0,0.16,0,1069.11,1.66,0.506817602,710
B013,0.44,0.41,0.77,0,0,0,0,0.16,0,1069.11,0.166,-1.795767491,728
B013,0.44,0.41,0.77,0,0,0,0,0.16,0,1069.11,0.016,-4.135166557,740
B014,0.51,1.08,0.13,0,0,0,0,0,0,1050.97,16.6,2.809402695,687
B014,0.51,1.08,0.13,0,0,0,0,0,0,1050.97,1.66,0.506817602,713
B014,0.51,1.08,0.13,0,0,0,0,0,0,1050.97,0.166,-1.795767491,722
B014,0.51,1.08,0.12,0,0,0,0,0,0,1050.97,0.016,-4.135166557,730
B015,0.52,0.3,0.73,0,0,0,0,0,0,1041.88,1.66,0.506817602,698
B015,0.52,0.3,0.73,0,0,0,0,0,0,1041.88,0.166,-1.795767491,718
B015,0.52,0.3,0.73,0,0,0,0,0,0,1041.88,0.016,-4.135166557,728
B016,0.56,1.09,0.14,0,0,0,0,0,0,1041.88,16.6,2.809402695,680
B016,0.56,1.09,0.14,0,0,0,0,0,0,1041.88,1.66,0.506817602,708
B016,0.56,1.09,0.13,0,0,0,0,0,0,1041.88,0.166,-1.795767491,716
B016,0.56,1.09,0.13,0,0,0,0,0,0,1041.88,0.016,-4.135166557,720
B017,0.6,0.3,0.68,0,0,0,0,0.15,0,1050.97,1.66,0.506817602,684
B017,0.6,0.3,0.68,0,0,0,0,0.15,0,1050.97,0.166,-1.795767491,708
B017,0.6,0.3,0.68,0,0,0,0,0.15,0,1050.97,0.016,-4.135166557,716
B018,0.61,1.09,0.14,0,0,0,0,0,0,1050.97,16.6,2.809402695,666
B018,0.61,1.09,0.14,0,0,0,0,0,0,1050.97,1.66,0.506817602,705
B018,0.61,1.09,0.14,0,0,0,0,0,0,1050.97,0.166,-1.795767491,715
B018,0.61,1.09,0.14,0,0,0,0,0,0,1050.97,0.016,-4.135166557,719
B024,0.19,0.24,1.31,0,0,0,0,0,0,1087.22,16.6,2.809402695,738
B024,0.19,0.24,1.31,0,0,0,0,0,0,1087.22,1.66,0.506817602,756
B024,0.19,0.24,1.31,0,0,0,0,0,0,1087.22,0.166,-1.795767491,767
B024,0.19,0.24,1.31,0,0,0,0,0,0,1087.22,0.016,-4.135166557,775
B025,0.28,0.27,1.4,0,0,0,0,0,0,1087.22,16.6,2.809402695,660
B025,0.28,0.27,1.4,0,0,0,0,0,0,1087.22,1.66,0.506817602,697
B025,0.28,0.27,1.4,0,0,0,0,0,0,1087.22,0.166,-1.795767491,718
B025,0.28,0.27,1.4,0,0,0,0,0,0,1087.22,0.016,-4.135166557,735
B026,0.36,0.28,1.43,0,0,0,0,0,0,1078.17,16.6,2.809402695,637
B026,0.36,0.28,1.43,0,0,0,0,0,0,1078.17,1.66,0.506817602,680
B026,0.36,0.28,1.43,0,0,0,0,0,0,1078.17,0.166,-1.795767491,700
B026,0.36,0.28,1.43,0,0,0,0,0,0,1078.17,0.016,-4.135166557,715
B027,0.15,0.28,1.5,0,0,0,0,0,0,1159.36,16.6,2.809402695,755
B027,0.15,0.28,1.5,0,0,0,0,0,0,1159.36,1.66,0.506817602,767
B027,0.15,0.28,1.49,0,0,0,0,0,0,1159.36,0.166,-1.795767491,780
B027,0.15,0.28,1.49,0,0,0,0,0,0,1159.36,0.016,-4.135166557,780
B028,0.19,0.24,1.7,0,0,0,0,0,0,1087.22,16.6,2.809402695,740
B028,0.19,0.24,1.7,0,0,0,0,0,0,1087.22,1.66,0.506817602,760
B028,0.19,0.24,1.7,0,0,0,0,0,0,1087.22,0.166,-1.795767491,770
B028,0.19,0.24,1.7,0,0,0,0,0,0,1087.22,0.016,-4.135166557,778
B029,0.28,0.27,1.8,0,0,0,0,0,0,1078.17,16.6,2.809402695,642
B029,0.28,0.27,1.8,0,0,0,0,0,0,1078.17,1.66,0.506817602,693
B029,0.28,0.27,1.8,0,0,0,0,0,0,1078.17,0.166,-1.795767491,720
B029,0.28,0.27,1.8,0,0,0,0,0,0,1078.17,0.016,-4.135166557,735
B030,0.36,0.28,1.83,0,0,0,0,0,0,1069.11,1.66,0.506817602,668
B030,0.36,0.28,1.83,0,0,0,0,0,0,1069.11,0.166,-1.795767491,704
B030,0.36,0.28,1.83,0,0,0,0,0,0,1069.11,0.016,-4.135166557,718
B031,0.3,0.21,2.21,0,0,0,0,0,0,1078.17,1.66,0.506817602,660
B031,0.3,0.21,2.21,0,0,0,0,0,0,1078.17,0.166,-1.795767491,685
B031,0.3,0.21,2.21,0,0,0,0,0,0,1078.17,0.016,-4.135166557,693
B032,0.38,0.36,2.25,0,0,0,0,0,0,1078.17,1.66,0.506817602,655
B032,0.38,0.36,2.25,0,0,0,0,0,0,1078.17,0.166,-1.795767491,693
B032,0.38,0.36,2.25,0,0,0,0,0,0,1078.17,0.016,-4.135166557,700
B033,0.46,0.37,2.27,0,0,0,0,0,0,1069.11,1.66,0.506817602,605
B033,0.46,0.37,2.27,0,0,0,0,0,0,1069.11,0.166,-1.795767491,622
B033,0.46,0.37,2.27,0,0,0,0,0,0,1069.11,0.016,-4.135166557,632
B037,0.27,0.27,1.83,0,0.43,0,0,0,0,1064.58,0.166,-1.795767491,705
B037,0.27,0.27,1.83,0,0.43,0,0,0,0,1064.58,0.016,-4.135166557,718
B038,0.3,0.27,1.85,0,0.44,0,0,0,0,1064.58,0.166,-1.795767491,695
B038,0.3,0.27,1.85,0,0.44,0,0,0,0,1064.58,0.016,-4.135166557,720
B039,0.32,0.25,1.82,0,0.43,0,0,0,0,1064.58,0.166,-1.795767491,690
B039,0.32,0.25,1.81,0,0.43,0,0,0,0,1064.58,0.016,-4.135166557,704
B040,0.35,0.28,1.87,0,0.47,0,0,0,0,1064.58,0.166,-1.795767491,670
B040,0.35,0.28,1.87,0,0.47,0,0,0,0,1064.58,0.016,-4.135166557,700
B041,0.37,0.26,1.83,0,0.46,0,0,0,0,1064.58,0.166,-1.795767491,675
B041,0.37,0.26,1.83,0,0.46,0,0,0,0,1064.58,0.016,-4.135166557,700
B042,0.38,0.36,1.84,0,0.78,0,0,0,0,1064.58,0.166,-1.795767491,650
B042,0.38,0.36,1.84,0,0.78,0,0,0,0,1064.58,0.016,-4.135166557,715
B043,0.22,0.25,1.2,0.68,0,0.21,0,0.37,0,1096.26,16.6,2.809402695,660
B043,0.22,0.25,1.2,0.68,0,0.21,0,0.37,0,1096.26,1.66,0.506817602,720
B043,0.22,0.25,1.2,0.68,0,0.21,0,0.37,0,1096.26,0.166,-1.795767491,750
B043,0.22,0.25,1.19,0.68,0,0.21,0,0.37,0,1096.26,0.016,-4.135166557,760
B044,0.16,0.27,1.16,1.03,0,0,0,0,0,1087.22,16.6,2.809402695,665
B044,0.16,0.27,1.16,1.03,0,0,0,0,0,1087.22,1.66,0.506817602,720
B044,0.16,0.27,1.16,1.03,0,0,0,0,0,1087.22,0.166,-1.795767491,740
B044,0.16,0.27,1.16,1.03,0,0,0,0,0,1087.22,0.016,-4.135166557,755
B045,0.2,0.29,1.36,1.28,0,0.17,0,0,0,1087.22,1.66,0.506817602,715
B045,0.2,0.29,1.36,1.28,0,0.17,0,0,0,1087.22,0.166,-1.795767491,750
B045,0.2,0.29,1.36,1.28,0,0.17,0,0,0,1087.22,0.016,-4.135166557,760
B046,0.19,0.24,1.83,0,0.33,0.64,0,0,0,1087.22,0.166,-1.795767491,712
B046,0.19,0.24,1.83,0,0.33,0.64,0,0,0,1087.22,0.016,-4.135166557,730
B047,0.27,0.3,1.54,0.52,0.29,0.85,0,0,0,1069.11,0.166,-1.795767491,692
B047,0.27,0.3,1.54,0.52,0.29,0.85,0,0,0,1069.11,0.016,-4.135166557,705
B048,0.33,0.32,1.57,0.53,0.31,0.84,0,0,0,1069.11,0.166,-1.795767491,680
B048,0.33,0.32,1.57,0.53,0.31,0.84,0,0,0,1069.11,0.016,-4.135166557,702
B049,0.37,0.32,1.57,0.53,0.33,0.83,0,0,0,1069.11,0.166,-1.795767491,660
B049,0.37,0.32,1.57,0.53,0.33,0.83,0,0,0,1069.11,0.016,-4.135166557,678
B050,0.38,0.34,1.61,0.59,0.33,0.83,0,0,0,1069.11,0.166,-1.795767491,658
B050,0.38,0.34,1.61,0.59,0.33,0.83,0,0,0,1069.11,0.016,-4.135166557,673
B051,0.43,0.33,1.58,0.54,0.34,0.82,0,0,0,1069.11,0.166,-1.795767491,643
B051,0.43,0.33,1.58,0.54,0.34,0.82,0,0,0,1069.11,0.016,-4.135166557,662
B052,0.4,2.34,0.95,0,0,0,0,0,0,1123.35,16.6,2.809402695,680
B052,0.4,2.34,0.95,0,0,0,0,0,0,1123.35,1.66,0.506817602,735
B052,0.4,2.34,0.95,0,0,0,0,0,0,1123.35,0.166,-1.795767491,762
B052,0.4,2.34,0.95,0,0,0,0,0,0,1123.35,0.016,-4.135166557,780
B053,0.54,2.59,0.97,0.12,0,0.13,0,0,0,1123.35,6,1.791759469,690
B053,0.54,2.59,0.97,0.12,0,0.13,0,0,0,1123.35,1.66,0.506817602,735
B053,0.54,2.59,0.97,0.12,0,0.13,0,0,0,1123.35,0.166,-1.795767491,770
B053,0.54,2.59,0.97,0.12,0,0.13,0,0,0,1123.35,0.016,-4.135166557,780
B054,0.59,2.63,0.97,0,0,0,0,0,0,1123.35,6,1.791759469,700
B054,0.59,2.63,0.97,0,0,0,0,0,0,1123.35,1.66,0.506817602,735
B054,0.59,2.63,0.97,0,0,0,0,0,0,1123.35,0.166,-1.795767491,770
B054,0.59,2.63,0.97,0,0,0,0,0,0,1123.35,0.016,-4.135166557,780
B055,0.62,2.62,0.97,0,0,0,0,0,0,1123.35,5,1.609437912,700
B055,0.62,2.62,0.97,0,0,0,0,0,0,1123.35,1.66,0.506817602,730
B055,0.62,2.62,0.97,0,0,0,0,0,0,1123.35,0.166,-1.795767491,765
B055,0.62,2.62,0.97,0,0,0,0,0,0,1123.35,0.016,-4.135166557,778
B059,0.17,0.29,0.42,0,0.37,0,0,0,0,1136.87,16.666,2.813370716,745
B059,0.17,0.29,0.42,0,0.37,0,0,0,0,1136.87,1.666,0.510425544,788
B059,0.17,0.29,0.42,0,0.37,0,0,0,0,1136.87,0.166,-1.795767491,800
B059,0.17,0.29,0.42,0,0.37,0,0,0,0,1136.87,0.016,-4.135166557,805
B060,0.24,0.38,0.94,0,0.34,0,0,0,0,1114.33,16.6,2.809402695,720
B060,0.24,0.38,0.94,0,0.34,0,0,0,0,1114.33,1.66,0.506817602,745
B060,0.24,0.38,0.94,0,0.34,0,0,0,0,1114.33,0.166,-1.795767491,760
B060,0.24,0.38,0.94,0,0.34,0,0,0,0,1114.33,0.016,-4.135166557,775
B061,0.32,0.41,0.85,0,0.42,0,0,0,0,1050.97,1.66,0.506817602,705
B061,0.32,0.41,0.85,0,0.42,0,0,0,0,1050.97,0.166,-1.795767491,730
B061,0.32,0.41,0.85,0,0.42,0,0,0,0,1050.97,0.016,-4.135166557,740
B062,0.4,0.43,0.88,0,0.46,0,0,0,0,1032.79,0.166,-1.795767491,700
B062,0.4,0.43,0.88,0,0.46,0,0,0,0,1032.79,0.016,-4.135166557,710
B063,0.48,0.37,0.88,0,0.48,0,0,0,0,1032.79,1.66,0.506817602,650
B063,0.48,0.37,0.88,0,0.48,0,0,0,0,1032.79,0.166,-1.795767491,690
B063,0.48,0.37,0.88,0,0.48,0,0,0,0,1032.79,0.016,-4.135166557,700
B064,0.22,0.3,0.47,0,0.69,0,0,0,0,1069.11,1.66,0.506817602,740
B064,0.22,0.3,0.47,0,0.69,0,0,0,0,1069.11,0.166,-1.795767491,760
B064,0.22,0.3,0.47,0,0.69,0,0,0,0,1069.11,0.016,-4.135166557,780
B065,0.38,0.43,0.86,0,0.92,0,0,0,0,1041.88,0.166,-1.795767491,705
B065,0.38,0.43,0.86,0,0.92,0,0,0,0,1041.88,0.016,-4.135166557,720
B067,0.36,0.27,0.86,0,0,0.96,0,0,0,1069.11,16.6,2.809402695,662
B067,0.36,0.27,0.86,0,0,0.96,0,0,0,1069.11,1.66,0.506817602,703
B067,0.36,0.27,0.86,0,0,0.96,0,0,0,1069.11,0.166,-1.795767491,720
B067,0.36,0.27,0.86,0,0,0.96,0,0,0,1069.11,0.016,-4.135166557,737
B068,0.43,0.28,0.87,0,0,0.94,0,0,0,1069.11,1.66,0.506817602,688
B068,0.43,0.28,0.87,0,0,0.94,0,0,0,1069.11,0.166,-1.795767491,712
B068,0.43,0.28,0.87,0,0,0.94,0,0,0,1069.11,0.016,-4.135166557,723
B071,0.1,0.28,0.55,0.05,0,4.22,0,0.09,0,1060.04,16.6,2.809402695,648
B071,0.1,0.28,0.55,0.05,0,4.22,0,0.09,0,1060.04,1.66,0.506817602,680
B071,0.1,0.28,0.55,0.05,0,4.22,0,0.09,0,1060.04,0.166,-1.795767491,697
B071,0.1,0.28,0.55,0.05,0,4.22,0,0.09,0,1060.04,0.016,-4.135166557,705
B072,0.33,0.27,0.73,0.08,0.17,3.76,0,0,0,1060.04,0.166,-1.795767491,600
B072,0.33,0.27,0.73,0.08,0.17,3.76,0,0,0,1060.04,0.016,-4.135166557,633
B073,0.4,0.31,0.71,0.26,0.16,3.68,0,0,0,1078.17,0.016,-4.135166557,600
B074,0.1,0.22,0.25,0,0,5.29,0,0,0,1023.7,0.166,-1.795767491,600
B076,0.16,0.28,1.59,0.22,0.06,1.73,0,0,0,1060.04,1.66,0.506817602,670
B076,0.16,0.28,1.59,0.22,0.06,1.73,0,0,0,1060.04,0.166,-1.795767491,723
B076,0.16,0.28,1.59,0.22,0.06,1.73,0,0,0,1060.04,0.016,-4.135166557,737
B077,0.17,0.22,0.42,0.22,0.31,2.06,0,0,0,1060.04,1.66,0.506817602,724
B077,0.17,0.22,0.42,0.22,0.31,2.06,0,0,0,1060.04,0.166,-1.795767491,740
B077,0.17,0.22,0.42,0.22,0.31,2.06,0,0,0,1060.04,0.016,-4.135166557,752
B078,0.24,0.24,0.47,0.23,0.35,2.05,0,0,0,1050.97,1.66,0.506817602,661
B078,0.24,0.24,0.47,0.23,0.35,2.05,0,0,0,1050.97,0.166,-1.795767491,707
B078,0.24,0.24,0.46,0.23,0.35,2.05,0,0,0,1050.97,0.016,-4.135166557,720
B079,0.4,0.19,0.19,0.18,0.41,1.91,0,0,0,1064.58,0.166,-1.795767491,667
B079,0.4,0.19,0.19,0.18,0.41,1.91,0,0,0,1064.58,0.016,-4.135166557,695
B082,0.15,0.22,0.72,0.69,0.06,0.97,0,0,0,1136.87,16.6,2.809402695,690
B082,0.15,0.22,0.72,0.69,0.06,0.97,0,0,0,1136.87,1.66,0.506817602,730
B082,0.15,0.22,0.72,0.69,0.06,0.97,0,0,0,1136.87,0.166,-1.795767491,743
B082,0.15,0.22,0.71,0.69,0.06,0.97,0,0,0,1136.87,0.016,-4.135166557,753
B083,0.16,0.22,0.73,0.93,0.06,1.31,0,0,0,1136.87,1.66,0.506817602,724
B083,0.16,0.22,0.73,0.93,0.06,1.31,0,0,0,1136.87,0.166,-1.795767491,741
B083,0.16,0.22,0.73,0.93,0.06,1.31,0,0,0,1136.87,0.016,-4.135166557,755
B084,0.35,0.29,0.78,0.76,0,1.43,0,0,0,1069.11,1.66,0.506817602,643
B084,0.35,0.29,0.78,0.76,0,1.43,0,0,0,1069.11,0.166,-1.795767491,697
B084,0.35,0.29,0.78,0.76,0,1.43,0,0,0,1069.11,0.016,-4.135166557,703
B085,0.4,0.3,0.78,0.76,0,1.41,0,0,0,1069.11,0.166,-1.795767491,690
B085,0.4,0.3,0.78,0.76,0,1.41,0,0,0,1069.11,0.016,-4.135166557,707
B086,0.14,0.26,0.3,1.65,0,1.74,0,0,0,1087.22,1.66,0.506817602,704
B086,0.14,0.26,0.3,1.65,0,1.74,0,0,0,1087.22,0.166,-1.795767491,722
B086,0.14,0.26,0.29,1.65,0,1.74,0,0,0,1087.22,0.016,-4.135166557,738
B087,0.15,0.27,0.67,1.03,0,1.64,0,0,0,1087.22,16.6,2.809402695,645
B087,0.15,0.27,0.67,1.03,0,1.64,0,0,0,1087.22,1.66,0.506817602,718
B087,0.15,0.27,0.67,1.03,0,1.64,0,0,0,1087.22,0.166,-1.795767491,732
B087,0.15,0.27,0.67,1.03,0,1.64,0,0,0,1087.22,0.016,-4.135166557,739
B089,0.32,0.24,0.52,1.3,0,3.22,0,0,0,1060.04,0.016,-4.135166557,677
B090,0.12,0.22,0.37,0.98,0,3.73,0,0,0,1050.97,0.166,-1.795767491,673
B090,0.12,0.22,0.37,0.98,0,3.73,0,0,0,1050.97,0.016,-4.135166557,698
B093,0.15,0.21,0.7,0.55,0.22,0.62,0,0,0,1050.97,16.6,2.809402695,743
B093,0.15,0.21,0.7,0.55,0.22,0.62,0,0,0,1050.97,1.66,0.506817602,787
B093,0.15,0.21,0.7,0.55,0.22,0.62,0,0,0,1050.97,0.166,-1.795767491,800
B093,0.15,0.21,0.7,0.55,0.22,0.62,0,0,0,1050.97,0.016,-4.135166557,800
B094,0.24,0.24,0.8,0.57,0.28,0.63,0,0,0,1050.97,16.6,2.809402695,705
B094,0.24,0.24,0.8,0.57,0.28,0.63,0,0,0,1050.97,1.66,0.506817602,758
B094,0.24,0.24,0.79,0.57,0.28,0.63,0,0,0,1050.97,0.166,-1.795767491,783
B094,0.24,0.24,0.79,0.57,0.28,0.63,0,0,0,1050.97,0.016,-4.135166557,796
B095,0.3,0.32,0.83,0.59,0.3,0.62,0,0,0,1069.11,1.66,0.506817602,690
B095,0.3,0.32,0.83,0.59,0.3,0.62,0,0,0,1069.11,0.166,-1.795767491,728
B095,0.3,0.32,0.83,0.58,0.3,0.62,0,0,0,1069.11,0.016,-4.135166557,738
B096,0.41,0.34,0.93,0.6,0.33,0.6,0,0,0,1069.11,0.166,-1.795767491,699
B096,0.41,0.34,0.93,0.6,0.33,0.6,0,0,0,1069.11,0.016,-4.135166557,717
B097,0.48,0.47,0.87,0.7,0.35,0.64,0,0,0,1069.11,0.166,-1.795767491,687
B097,0.48,0.47,0.87,0.7,0.35,0.64,0,0,0,1069.11,0.016,-4.135166557,725
B100,0.36,0.32,0.63,1.23,0.34,1.15,0,0,0,1069.11,0.166,-1.795767491,715
B100,0.36,0.32,0.63,1.23,0.34,1.15,0,0,0,1069.11,0.016,-4.135166557,732
B101,0.16,0.22,0.74,1.14,0.17,1.59,0,0,0,1060.04,1.66,0.506817602,696
B101,0.16,0.22,0.74,1.14,0.17,1.59,0,0,0,1060.04,0.166,-1.795767491,732
B101,0.16,0.22,0.74,1.14,0.17,1.59,0,0,0,1060.04,0.016,-4.135166557,740
B102,0.16,0.26,0.31,1.78,0.33,1.73,0,0,0,1078.17,0.166,-1.795767491,698
B102,0.16,0.26,0.3,1.78,0.33,1.73,0,0,0,1078.17,0.016,-4.135166557,719
B103,0.36,0.31,0.7,1.74,0.37,1.62,0,0,0,1069.11,0.016,-4.135166557,687
B104,0.4,0.32,0.57,1.4,0.23,1.6,0,0,0,1069.11,0.016,-4.135166557,707
B105,0.4,0.32,0.57,1.4,0.47,1.6,0,0,0,1069.11,0.016,-4.135166557,707
B106,0.16,0.22,0.76,1.15,0.18,2.05,0,0,0,1050.97,1.66,0.506817602,677
B106,0.16,0.22,0.76,1.15,0.18,2.05,0,0,0,1050.97,0.166,-1.795767491,730
B106,0.16,0.22,0.75,1.15,0.18,2.05,0,0,0,1050.97,0.016,-4.135166557,744
B107,0.41,0.32,0.71,0.93,0.4,1.92,0,0,0,1069.11,0.166,-1.795767491,680
B107,0.41,0.32,0.71,0.93,0.4,1.92,0,0,0,1069.11,0.016,-4.135166557,700
B108,0.17,0.22,0.49,1.69,0.23,2.26,0,0,0,1050.97,0.166,-1.795767491,707
B108,0.17,0.22,0.49,1.69,0.23,2.26,0,0,0,1050.97,0.016,-4.135166557,720
B109,0.3,0.3,0.37,2.28,0.55,2.17,0,0,0,1069.11,0.166,-1.795767491,670
B109,0.3,0.3,0.37,2.28,0.55,2.17,0,0,0,1069.11,0.016,-4.135166557,703
B111,0.4,0.31,0.57,0.75,0.88,2.7,0,0,0,1050.97,0.016,-4.135166557,653
B112,0.31,0.3,0.49,1.19,0.42,3.2,0,0,0,1050.97,0.016,-4.135166557,638
B113,0.12,0.3,0.48,0.63,0.23,3.65,0,0,0,1078.17,0.016,-4.135166557,680
B113,0.12,0.3,0.48,0.63,0.23,3.65,0,0,0,1078.17,0.166,-1.795767491,670
B113,0.12,0.3,0.48,0.63,0.23,3.65,0,0,0,1078.17,1.66,0.506817602,640
B114,0.13,0.22,0.38,0.93,0.22,3.89,0,0,0,1041.88,1.66,0.506817602,633
B114,0.13,0.22,0.38,0.93,0.22,3.89,0,0,0,1041.88,0.166,-1.795767491,673
B114,0.13,0.22,0.38,0.93,0.22,3.89,0,0,0,1041.88,0.016,-4.135166557,680
B118,0.15,0.22,0.09,0.44,0,0,0,0,0,1114.33,16.6,2.809402695,767
B118,0.15,0.22,0.09,0.44,0,0,0,0,0,1114.33,1.66,0.506817602,815
B118,0.15,0.22,0.08,0.44,0,0,0,0,0,1114.33,0.166,-1.795767491,828
B118,0.15,0.22,0.07,0.44,0,0,0,0,0,1114.33,0.016,-4.135166557,838
B119,0.38,0.34,0.71,0.6,0,0,0,0,0,1050.97,1.66,0.506817602,690
B119,0.38,0.34,0.71,0.6,0,0,0,0,0,1050.97,0.166,-1.795767491,718
B119,0.38,0.34,0.71,0.6,0,0,0,0,0,1050.97,0.016,-4.135166557,727
B120,0.46,0.35,0.72,0.61,0,0,0,0,0,1050.97,1.66,0.506817602,677
B120,0.46,0.35,0.72,0.61,0,0,0,0,0,1050.97,0.166,-1.795767491,718
B120,0.46,0.35,0.72,0.61,0,0,0,0,0,1050.97,0.016,-4.135166557,731
B122,0.2,0.23,0.74,0.9,0,0,0,0,0,1114.33,16.6,2.809402695,718
B122,0.2,0.23,0.74,0.9,0,0,0,0,0,1114.33,1.66,0.506817602,779
B122,0.2,0.23,0.74,0.9,0,0,0,0,0,1114.33,0.166,-1.795767491,804
B122,0.2,0.23,0.74,0.9,0,0,0,0,0,1114.33,0.016,-4.135166557,815
B124,0.2,0.35,0.67,1.07,0,0,0,0,0,1114.33,16.6,2.809402695,680
B124,0.2,0.35,0.67,1.07,0,0,0,0,0,1114.33,1.66,0.506817602,737
B124,0.2,0.35,0.67,1.07,0,0,0,0,0,1114.33,0.166,-1.795767491,760
B124,0.2,0.35,0.67,1.07,0,0,0,0,0,1114.33,0.016,-4.135166557,770
B125,0.3,0.25,0.67,1.23,0,0,0,0,0,1078.17,1.66,0.506817602,713
B125,0.3,0.25,0.67,1.23,0,0,0,0,0,1078.17,0.166,-1.795767491,745
B125,0.3,0.25,0.67,1.23,0,0,0,0,0,1078.17,0.016,-4.135166557,755
B126,0.39,0.27,0.7,1.25,0,0,0,0,0,1087.22,1.66,0.506817602,670
B126,0.39,0.27,0.7,1.25,0,0,0,0,0,1087.22,0.166,-1.795767491,712
B126,0.39,0.27,0.7,1.25,0,0,0,0,0,1087.22,0.016,-4.135166557,718
B135,0.14,0.25,0.29,0.65,0.57,0,0,0,0,1132.36,1.66,0.506817602,768
B135,0.14,0.25,0.29,0.65,0.57,0,0,0,0,1132.36,0.166,-1.795767491,812
B135,0.14,0.25,0.28,0.65,0.57,0,0,0,0,1132.36,0.016,-4.135166557,832
B136,0.2,0.29,0.67,0.45,0.58,0,0,0,0,1114.33,16.6,2.809402695,740
B136,0.2,0.29,0.67,0.45,0.58,0,0,0,0,1114.33,1.66,0.506817602,772
B136,0.2,0.29,0.67,0.45,0.58,0,0,0,0,1114.33,0.166,-1.795767491,788
B136,0.2,0.29,0.66,0.45,0.58,0,0,0,0,1114.33,0.016,-4.135166557,795
B137,0.12,0.29,0.19,0.89,0.56,0.17,0,0,0,1168.34,1.66,0.506817602,798
B137,0.12,0.29,0.18,0.89,0.56,0.17,0,0,0,1168.34,0.166,-1.795767491,832
B137,0.12,0.29,0.17,0.89,0.56,0.17,0,0,0,1168.34,0.016,-4.135166557,842
B138,0.27,0.16,0.48,0.86,0.77,0.22,0,0,0,1091.74,1.66,0.506817602,710
B138,0.27,0.16,0.48,0.86,0.77,0.22,0,0,0,1091.74,0.166,-1.795767491,742
B138,0.27,0.16,0.48,0.86,0.77,0.22,0,0,0,1091.74,0.016,-4.135166557,760
B140,0.18,0.28,0.64,1.1,0.24,0,0,0,0,1078.17,1.66,0.506817602,725
B140,0.18,0.28,0.64,1.1,0.24,0,0,0,0,1078.17,0.166,-1.795767491,758
B140,0.18,0.28,0.64,1.1,0.24,0,0,0,0,1078.17,0.016,-4.135166557,778
B141,0.26,0.31,0.64,1.21,0.3,0,0,0,0,1069.11,1.66,0.506817602,680
B141,0.26,0.31,0.64,1.21,0.3,0,0,0,0,1069.11,0.166,-1.795767491,732
B141,0.26,0.31,0.64,1.21,0.3,0,0,0,0,1069.11,0.016,-4.135166557,745
B142,0.3,0.32,0.37,1.17,0.29,0,0,0,0,1069.11,1.66,0.506817602,719
B142,0.3,0.32,0.37,1.17,0.29,0,0,0,0,1069.11,0.166,-1.795767491,755
B142,0.3,0.32,0.37,1.17,0.29,0,0,0,0,1069.11,0.016,-4.135166557,760
B143,0.34,0.33,0.61,1.24,0.38,0,0,0,0,1069.11,1.66,0.506817602,681
B143,0.34,0.33,0.61,1.24,0.38,0,0,0,0,1069.11,0.166,-1.795767491,740
B143,0.34,0.33,0.61,1.24,0.38,0,0,0,0,1069.11,0.016,-4.135166557,756
B144,0.36,0.33,0.84,1.19,0.31,0,0,0,0,1069.11,1.66,0.506817602,670
B144,0.36,0.33,0.83,1.19,0.31,0,0,0,0,1069.11,0.166,-1.795767491,739
B144,0.36,0.33,0.83,1.19,0.31,0,0,0,0,1069.11,0.016,-4.135166557,753
B145,0.4,0.27,0.91,1.26,0.48,0,0,0,0,1087.22,0.166,-1.795767491,712
B145,0.4,0.27,0.91,1.26,0.48,0,0,0,0,1087.22,0.016,-4.135166557,740
